Repository: dotMortis/E30-M3-320is

File: vault/41 - Karosserie/41-body__41-002.md
---
titel: "41-body__41-002"
sektion_nr: "41"
sektion: "Karosserie"
seitentyp: "text"
konfidenz: 0.98
bilddatei: "41-002.jpg"
tags:
  - sektion/41
  - seite
  - typ/text
---

# 41-body__41-002  ·  Karosserie

> [!info] Originalseite oben, Übersetzung unten
> Typ: **Text** · Konfidenz: **0.98**
> Die **Originalseite ist maßgeblich**; die deutsche Übersetzung dient der Suche und dem Verständnis.

![[41-body__41-002.jpg]]

---

## Beschreibung
Die Seite 41-002 behandelt Karosserie-Reparaturarbeiten an Fahrzeugbereichen mit PVC-Beschichtung und verzinktem Stahlblech. Sie beschreibt die fachgerechte Entfernung von PVC-Material im Reparaturbereich sowie wichtige Sicherheits- und Verfahrenshinweise für das Schweißen verzinkter Bleche, insbesondere zur Vermeidung von Korrosion, gesundheitsschädlichen Dämpfen und unzureichender Haftung nach der Reparatur.

## Transkription
> [!note]- Transkription (aufklappen)
> 41-002
>
> PVC-MATERIAL IM REPARATURBEREICH ENTFERNEN
>
> Der Korrosionsschutz nach der Reparatur beginnt bereits mit der fachgerechten Entfernung von PVC-Unterbodenschutz, Antidröhnmasse und Nahtabdichtungsmasse im Reparaturbereich.
>
> PVC-Material mit einer rotierenden Stahlbürste entfernen oder das PVC mit einem Heißluftgebläse auf maximal 180 °C (355 °F) erwärmen und mit einem Spachtel abkratzen.
> Das Abbrennen des PVC-Materials oder das Erhitzen auf über 180 °C (355 °F) mit einem Gasbrenner oder einem ähnlichen Werkzeug würde stark korrosionsfördernde Salzsäure erzeugen. Dabei können gesundheitsschädliche Dämpfe freigesetzt werden.
> Auf verbranntem PVC-Material hätte ein neuer Unterbodenschutz keine ausreichende Haftung; dadurch wäre eine erneute Korrosion des Unterbodens möglich.
>
> SCHWEISSEN VON VERZINKTEM BLECH
>
> Feuerverzinktes und elektrolytisch verzinktes Blech wird zunehmend für Karosseriebauteile verwendet, die besonders korrosionsgefährdet sind.
>
> Bei Arbeiten an diesen Bauteilen sind die folgenden Punkte zu beachten:
> Der beim Schweißen entstehende Rauch enthält giftiges Zinkoxid; deshalb ist im Schweißbereich eine besonders leistungsfähige Absaugung erforderlich.
> Die Zinkbeschichtung beim Widerstandspunktschweißen und Schutzgasschweißen nicht abschleifen.
> Für Lötarbeiten muss die Zinkbeschichtung jedoch abgeschliffen werden.
>
> Schweißverbindungen sollten möglichst mit dem Widerstandspunktschweißverfahren hergestellt werden.
> Der Schweißstrom ist gegenüber blankem Blech um mindestens 10 % zu erhöhen.
> Eine möglichst hohe Elektrodenkontaktkraft anwenden; an einem Probestück ist eine Ausreißprüfung durchzuführen.
> Zur besseren Abdichtung kann eine Beschichtung auf die Punktschweißstellen aufgetragen werden.
>
> An Stellen, die für das Widerstandspunktschweißen nicht zugänglich sind, ist wegen der geringeren Wärmeausbreitung das Schutzgasschweißen dem Autogenschweißen vorzuziehen.
> Die Bearbeitung oder Umformung von verzinktem Blech im warmen Zustand ist üblich.
> Für eine gründliche Absaugung der giftigen Dämpfe sorgen.
> Verbrannte Zinkrückstände vollständig entfernen.
> Sichtbare Schweißnähte wie üblich ausrichten, verschleifen und verzinnen.
>
> Bezugsquelle für Werkstattausrüstung und Materialien: HWB (ein Geschäftsbereich der BMW AG).


## Fachbegriffe (EN → DE)
| Englisch | Deutsch |
| --- | --- |
| PVC undercoating | PVC-Unterbodenschutz |
| anti-drumming compound | Antidröhnmasse |
| seam sealing compound | Nahtabdichtungsmasse |
| repair zone | Reparaturbereich |
| rotating steel brush | rotierende Stahlbürste |
| hot air blower | Heißluftgebläse |
| spatula | Spachtel |
| galvanized sheet metal | verzinktes Blech |
| hot galvanized sheet metal | feuerverzinktes Blech |
| welding smoke | Schweißrauch |
| zinc oxide | Zinkoxid |
| local extraction | Absaugung |
| resistance spot welding | Widerstandspunktschweißen |
| inert gas welding | Schutzgasschweißen |
| autogenous welding | Autogenschweißen |
| welding current | Schweißstrom |
| electrode contact force | Elektrodenkontaktkraft |
| break-out test | Ausreißprüfung |
| zinc coat | Zinkbeschichtung |
| brazing | Löten |
| tin out | Verzinnen |

---
[[Startseite]] · [[_ÜBERSICHT|Abschnittsübersicht]] · [[Glossar]]
